Repository: angzeli/xps-fitting-workbench

# XPS fitting workbench

This project is a reproducible, chemistry-constrained X-ray photoelectron
spectroscopy fitting engine. It optimises user-proposed chemical components and
supports comparison of alternative hypotheses; it does not discover chemical
assignments or endorse a model merely because it has more peaks.

> Peak fitting requires chemical judgement. Fit statistics alone cannot establish
> a chemically correct assignment.

## Status

Phase 1 is under active development. It establishes numerical models, diagnostics,
exports, and a stable result interface. Colourful publication figures are deferred
to Phase 2; Phase 1 plotting is diagnostic only.

File: artifacts/candidates/PDI-H-COOH/N1s/n1s-1-shirley.bundle/manifest.json
{
  "format": "xps-fitting-workbench-fit-bundle",
  "format_version": 1,
  "package_version": "0.3.0",
  "files": {
    "curves": "curves.csv",
    "metadata": "metadata.json"
  },
  "integrity": {
    "curves.csv": "250a4602a670464511e5323f46c7a3bf5ca9b1ad59005816c36836f2150d96ad",
    "metadata.json": "f309813835296a3d769b96829978c7c2d5b6c3246f0115495ea3b93825d43d2b"
  },
  "artifact": {
    "artifact_id": "pdi-h-cooh-n1s-de6b77b1ca3306e5",
    "state": "candidate",
    "sample": "PDI-H-COOH",
    "region": "N1s",
    "model": "N1s_1_shirley",
    "created_at": "2026-07-22T03:07:12.748468+00:00",
    "data_origin": "experimental",
    "review_status": "candidate",
    "calibration_status": "uncalibrated",
    "lineage": {
      "historical_result_recovered": false,
      "review_generation": "new_review",
      "replaces_unrecoverable_historical_plot": true
    },
    "review_record": null,
    "calibration_record": null,
    "schema_version": 1,
    "source": {
      "path": "data/raw/PDI-H-COOH/N1s Scan.VGD",
      "sha256": "ea43fcefc5f6296e741071b7b7d47442c499971f0034cfbb01c61a7600295f57",
      "point_count": 181
    },
    "configuration": {
      "sha256": "f81e4882bd95c63600afc633fdf8faa88d0efad2edec9f1991e5bf5d84a6b407"
    }
  }
}

File: artifacts/candidates/PDI-H-COOH/N1s/n1s-1-shirley.bundle/metadata.json
{
  "fitted_parameters": {
    "imide_N-C=O.area": 26626.4647060546,
    "imide_N-C=O.centre": 399.8906647012168,
    "imide_N-C=O.fwhm": 1.2384874732218751,
    "imide_N-C=O.fraction": 0.5
  },
  "parameter_uncertainties": {
    "imide_N-C=O.area": 199.17187825091824,
    "imide_N-C=O.centre": 0.004596347239803419,
    "imide_N-C=O.fwhm": 0.01173270168520808,
    "imide_N-C=O.fraction": null
  },
  "correlation_matrix": {
    "imide_N-C=O.area": {
      "imide_N-C=O.area": 1.0,
      "imide_N-C=O.centre": -4.636630801158834e-06,
      "imide_N-C=O.fwhm": 0.633277925410738
    },
    "imide_N-C=O.centre": {
      "imide_N-C=O.area": -4.6366308011588365e-06,
      "imide_N-C=O.centre": 0.9999999999999999,
      "imide_N-C=O.fwhm": -9.982840794837574e-06
    },
    "imide_N-C=O.fwhm": {
      "imide_N-C=O.area": 0.6332779254107381,
      "imide_N-C=O.centre": -9.982840794837574e-06,
      "imide_N-C=O.fwhm": 1.0
    }
  },
  "fit_statistics": {
    "rss": 16056712.00766766,
    "rms_residual": 297.84411369785744,
    "residual_mean": -18.472867661022743,
    "max_abs_residual": 778.3561927273222,
    "reduced_chi_square": 90206.24723408798,
    "aic": 2068.158427328888,
    "aicc": 2068.2940205492273,
    "bic": 2077.7539184226857,
    "durbin_watson": 0.9516944785676392,
    "residual_runs": 55.0,
    "n_parameters": 3.0,
    "n_points": 181.0
  },
  "warnings": [],
  "configuration": {
    "name": "N1s_1_shirley",
    "region": "N 1s",
    "peaks": [
      {
        "label": "imide_N-C=O",
        "centre": 399.9,
        "centre_bounds": [
          398.8,
          401.2
        ],
        "area": 25000.0,
        "area_bounds": [
          0.0,
          100000.0
        ],
        "fwhm": 1.3,
        "fwhm_bounds": [
          0.8,
          2.4
        ],
        "line_shape": "pseudo_voigt",
        "fraction": 0.5,
        "fraction_bounds": [
          0.0,
          1.0
        ],
        "fixed": [],
        "width_group": null,
        "fraction_group": null,
        "centre_offset_from": null,
        "area_ratio_to": null
      }
    ],
    "background": "shirley",
    "robust_loss": "linear",
    "multistart": 8,
    "random_seed": 42,
    "release_fraction": false,
    "max_background_iterations": 6,
    "width_penalty": 0.0,
    "metadata": {
      "candidate_family": "N1s_1",
      "background_identity": "shirley",
      "sensitivity_only": false,
      "publication_eligible_without_review": false,
      "expected_nitrogen_environments": 1,
      "assignment": {
        "imide_N-C=O": "Two chemically equivalent imide nitrogen atoms"
      },
      "chemistry_rationale": "PDI-H-COOH contains one expected imide-N chemical environment; no second component is justified by the experimental scan.",
      "position_basis": "Absolute uncalibrated initial guess from the 399.900054 eV raw maximum with deliberately broad search bounds; sample-wide C 1s calibration is applied only after review."
    }
  },
  "metadata": {
    "data_origin": "experimental",
    "vgd_spectrum_index": 0,
    "title": "N1s Scan",
    "technique": "XPS",
    "source_energy_eV": 1486.6800537109375,
    "pass_energy_eV": 50.0,
    "dwell_time_s": 0.05000000074505806,
    "periods": 10,
    "txf_applied": true,
    "original_order": "descending",
    "input_rows": 181,
    "clean_rows": 181,
    "source_file": "data/raw/PDI-H-COOH/N1s Scan.VGD",
    "sample_name": "PDI-H-COOH",
    "region": "N1s",
    "configuration_file": "configs/fits/pdi_h_cooh_n1s_1_shirley.json",
    "configuration_file_sha256": "cf82786e098cee598b3f9f2f2292cb983b8ec4210b82aeb911f8f6c375145a6b",
    "artifact_id": "pdi-h-cooh-n1s-de6b77b1ca3306e5",
    "artifact_state": "candidate",
    "review_status": "candidate",
    "calibration_status": "uncalibrated",
    "publication_eligible": false,
    "source_sha256": "ea43fcefc5f6296e741071b7b7d47442c499971f0034cfbb01c61a7600295f57",
    "configuration_sha256": "f81e4882bd95c63600afc633fdf8faa88d0efad2edec9f1991e5bf5d84a6b407",
    "artifact_created_at": "2026-07-22T03:07:12.748468+00:00",
    "historical_result_recovered": false,
    "review_generation": "new_review",
    "replaces_unrecoverable_historical_plot": true
  },
  "convergence": {
    "success": true,
    "message": "`ftol` termination condition is satisfied.",
    "evaluations": 8,
    "backend": "lmfit",
    "multistart_rss": [
      16056712.00766765,
      16056712.4913016,
      16056712.544369709,
      16056712.01503979,
      16056712.51838642,
      16056712.223654129,
      16056713.590836016,
      16056712.154442348
    ],
    "background_iterations": 13,
    "stoichiometric_area_ratio": {}
  },
  "software_versions": {
    "xps_fitting": "0.3.0",
    "python": "3.13.14",
    "numpy": "2.5.1",
    "scipy": "1.18.0",
    "lmfit": "1.3.4"
  }
}
