Repository: angzeli/xps-fitting-workbench

# XPS fitting workbench

This project is a reproducible, chemistry-constrained X-ray photoelectron
spectroscopy fitting engine. It optimises user-proposed chemical components and
supports comparison of alternative hypotheses; it does not discover chemical
assignments or endorse a model merely because it has more peaks.

> Peak fitting requires chemical judgement. Fit statistics alone cannot establish
> a chemically correct assignment.

## Status

Phase 1 is under active development. It establishes numerical models, diagnostics,
exports, and a stable result interface. Colourful publication figures are deferred
to Phase 2; Phase 1 plotting is diagnostic only.

File: artifacts/candidates/PDI-Me-COOH/N1s/n1s-1-shirley.bundle/manifest.json
{
  "format": "xps-fitting-workbench-fit-bundle",
  "format_version": 1,
  "package_version": "0.3.0",
  "files": {
    "curves": "curves.csv",
    "metadata": "metadata.json"
  },
  "integrity": {
    "curves.csv": "d68e71a10cd0a717816defdd4106d16695559ac5d5f2a072ef383b9449229562",
    "metadata.json": "ff3bb0f354cc14a3580f1e58b998737ae96a0afa400542bec85434cbc22ffd67"
  },
  "artifact": {
    "artifact_id": "pdi-me-cooh-n1s-8094c17a39f3aa38",
    "state": "candidate",
    "sample": "PDI-Me-COOH",
    "region": "N1s",
    "model": "N1s_1_shirley",
    "created_at": "2026-07-22T08:19:55.189357+00:00",
    "data_origin": "experimental",
    "review_status": "candidate",
    "calibration_status": "uncalibrated",
    "lineage": {
      "historical_result_recovered": false,
      "review_generation": "new_review",
      "replaces_unrecoverable_historical_plot": true
    },
    "review_record": null,
    "calibration_record": null,
    "schema_version": 1,
    "source": {
      "path": "data/raw/PDI-Me-COOH/N1s Scan.VGD",
      "sha256": "24460b4ba523ce2c2a4132ea55b57147fc3a46372ea1790d294bc4cd48350b1e",
      "point_count": 181
    },
    "configuration": {
      "sha256": "9945bac35dccd00cfa474c1bbfb2fc49a55d140b954de70f5e62c70258617db0"
    }
  }
}

File: artifacts/candidates/PDI-Me-COOH/N1s/n1s-1-shirley.bundle/metadata.json
{
  "fitted_parameters": {
    "imide_N-C=O.area": 29008.503377976995,
    "imide_N-C=O.centre": 399.8747619426682,
    "imide_N-C=O.fwhm": 1.1505166927485633,
    "imide_N-C=O.fraction": 0.5
  },
  "parameter_uncertainties": {
    "imide_N-C=O.area": 169.0915803775496,
    "imide_N-C=O.centre": 0.003327376644846171,
    "imide_N-C=O.fwhm": 0.008493386413536983,
    "imide_N-C=O.fraction": null
  },
  "correlation_matrix": {
    "imide_N-C=O.area": {
      "imide_N-C=O.area": 0.9999999999999999,
      "imide_N-C=O.centre": -3.8366509292396945e-06,
      "imide_N-C=O.fwhm": 0.6332678002562607
    },
    "imide_N-C=O.centre": {
      "imide_N-C=O.area": -3.836650929239689e-06,
      "imide_N-C=O.centre": 1.0,
      "imide_N-C=O.fwhm": -9.53285292930823e-06
    },
    "imide_N-C=O.fwhm": {
      "imide_N-C=O.area": 0.6332678002562607,
      "imide_N-C=O.centre": -9.532852929308232e-06,
      "imide_N-C=O.fwhm": 1.0
    }
  },
  "fit_statistics": {
    "rss": 12458181.84683315,
    "rms_residual": 262.354214680085,
    "residual_mean": -39.115968764465045,
    "max_abs_residual": 726.5412973863458,
    "reduced_chi_square": 69989.78565636602,
    "aic": 2022.2297909490494,
    "aicc": 2022.3653841693883,
    "bic": 2031.825282042847,
    "durbin_watson": 1.2939511299234845,
    "residual_runs": 65.0,
    "n_parameters": 3.0,
    "n_points": 181.0
  },
  "warnings": [],
  "configuration": {
    "name": "N1s_1_shirley",
    "region": "N 1s",
    "peaks": [
      {
        "label": "imide_N-C=O",
        "centre": 399.9,
        "centre_bounds": [
          398.8,
          401.2
        ],
        "area": 25000.0,
        "area_bounds": [
          0.0,
          100000.0
        ],
        "fwhm": 1.3,
        "fwhm_bounds": [
          0.8,
          2.4
        ],
        "line_shape": "pseudo_voigt",
        "fraction": 0.5,
        "fraction_bounds": [
          0.0,
          1.0
        ],
        "fixed": [],
        "width_group": null,
        "fraction_group": null,
        "centre_offset_from": null,
        "area_ratio_to": null
      }
    ],
    "background": "shirley",
    "robust_loss": "linear",
    "multistart": 8,
    "random_seed": 42,
    "release_fraction": false,
    "max_background_iterations": 6,
    "width_penalty": 0.0,
    "metadata": {
      "candidate_family": "N1s_1",
      "background_identity": "shirley",
      "sensitivity_only": false,
      "publication_eligible_without_review": false,
      "expected_nitrogen_environments": 1,
      "assignment": {
        "imide_N-C=O": "Two chemically equivalent imide nitrogen atoms"
      },
      "chemistry_rationale": "PDI-Me-COOH contains one expected imide-N chemical environment; no second component is justified by the molecular structure or experimental scan.",
      "position_basis": "Absolute uncalibrated initial guess from the 399.900054 eV raw maximum with deliberately broad search bounds; sample-wide C 1s calibration is applied only after review."
    }
  },
  "metadata": {
    "data_origin": "experimental",
    "vgd_spectrum_index": 0,
    "title": "N1s Scan",
    "technique": "XPS",
    "source_energy_eV": 1486.6800537109375,
    "pass_energy_eV": 50.0,
    "dwell_time_s": 0.05000000074505806,
    "periods": 10,
    "txf_applied": true,
    "original_order": "descending",
    "input_rows": 181,
    "clean_rows": 181,
    "source_file": "data/raw/PDI-Me-COOH/N1s Scan.VGD",
    "sample_name": "PDI-Me-COOH",
    "region": "N1s",
    "configuration_file": "configs/fits/pdi_me_cooh_n1s_1_shirley.json",
    "configuration_file_sha256": "2a655707737a8f3dbcff4b0ac63ec6405c1bc76bbe646afd2c123f16227450fe",
    "artifact_id": "pdi-me-cooh-n1s-8094c17a39f3aa38",
    "artifact_state": "candidate",
    "review_status": "candidate",
    "calibration_status": "uncalibrated",
    "publication_eligible": false,
    "source_sha256": "24460b4ba523ce2c2a4132ea55b57147fc3a46372ea1790d294bc4cd48350b1e",
    "configuration_sha256": "9945bac35dccd00cfa474c1bbfb2fc49a55d140b954de70f5e62c70258617db0",
    "artifact_created_at": "2026-07-22T08:19:55.189357+00:00",
    "historical_result_recovered": false,
    "review_generation": "new_review",
    "replaces_unrecoverable_historical_plot": true
  },
  "convergence": {
    "success": true,
    "message": "`ftol` termination condition is satisfied.",
    "evaluations": 8,
    "backend": "lmfit",
    "multistart_rss": [
      12458182.006435266,
      12458181.97502914,
      12458182.097599216,
      12458182.007999755,
      12458181.974032413,
      12458181.989943901,
      12458181.846833158,
      12458182.02006678
    ],
    "background_iterations": 15,
    "stoichiometric_area_ratio": {}
  },
  "software_versions": {
    "xps_fitting": "0.3.0",
    "python": "3.13.14",
    "numpy": "2.5.1",
    "scipy": "1.18.0",
    "lmfit": "1.3.4"
  }
}
