Repository: angzeli/xps-fitting-workbench

# XPS fitting workbench

This project is a reproducible, chemistry-constrained X-ray photoelectron
spectroscopy fitting engine. It optimises user-proposed chemical components and
supports comparison of alternative hypotheses; it does not discover chemical
assignments or endorse a model merely because it has more peaks.

> Peak fitting requires chemical judgement. Fit statistics alone cannot establish
> a chemically correct assignment.

## Status

Phase 1 is under active development. It establishes numerical models, diagnostics,
exports, and a stable result interface. Colourful publication figures are deferred
to Phase 2; Phase 1 plotting is diagnostic only.

File: artifacts/candidates/PDI-OMe-COOH/C1s/c1s-6-methoxy-sensitivity.bundle/manifest.json
{
  "format": "xps-fitting-workbench-fit-bundle",
  "format_version": 1,
  "package_version": "0.3.0",
  "files": {
    "curves": "curves.csv",
    "metadata": "metadata.json"
  },
  "integrity": {
    "curves.csv": "e6288cc1825a9775310947345ac3bf31bda21cf0aef637f7268a6a82cddc5a4c",
    "metadata.json": "78ed7e773b4ad0a2656eeea9f99b47be382202013a45ca3b0072753b40bb26de"
  },
  "artifact": {
    "artifact_id": "pdi-ome-cooh-c1s-1da108a7b12a0b25",
    "state": "candidate",
    "sample": "PDI-OMe-COOH",
    "region": "C1s",
    "model": "C1s_6_methoxy_sensitivity",
    "created_at": "2026-07-22T08:20:57.308753+00:00",
    "data_origin": "experimental",
    "review_status": "candidate",
    "calibration_status": "uncalibrated",
    "lineage": {
      "historical_result_recovered": false,
      "review_generation": "new_review",
      "replaces_unrecoverable_historical_plot": true
    },
    "review_record": null,
    "calibration_record": null,
    "schema_version": 1,
    "source": {
      "path": "data/raw/PDI-OMe-COOH/C1s Scan.VGD",
      "sha256": "101b3c171da663937f81f78d19087efe9f2ac7df27ab2182722750d503578a19",
      "point_count": 231
    },
    "configuration": {
      "sha256": "0ba7a0d629e2c0541bdcabeaa9839db98ea24bf87c91c731f6a9561dea90f650"
    }
  }
}

File: artifacts/candidates/PDI-OMe-COOH/C1s/c1s-6-methoxy-sensitivity.bundle/metadata.json
{
  "fitted_parameters": {
    "aromatic_C-C_C=C.area": 217448.6573777223,
    "aromatic_C-C_C=C.centre": 284.42147518929335,
    "aromatic_C-C_C=C.fwhm": 1.3437651377746709,
    "aromatic_C-C_C=C.fraction": 0.5,
    "C-N_C-Cl.area": 59257.37634893135,
    "C-N_C-Cl.centre": 285.30000000000007,
    "C-N_C-Cl.fwhm": 1.1407021746922483,
    "C-N_C-Cl.fraction": 0.5,
    "methoxy_C.area": 22774.681549314435,
    "methoxy_C.centre": 285.9235484445246,
    "methoxy_C.fwhm": 1.0000000000000002,
    "methoxy_C.fraction": 0.5,
    "imide_N-C=O.area": 36129.36331186265,
    "imide_N-C=O.centre": 287.7255456079448,
    "imide_N-C=O.fwhm": 1.151898155576037,
    "imide_N-C=O.fraction": 0.5,
    "acid_O-C=O.area": 11424.839746674863,
    "acid_O-C=O.centre": 288.70000000000005,
    "acid_O-C=O.fwhm": 1.1000000000000003,
    "acid_O-C=O.fraction": 0.5,
    "pi-pi_star.area": 22145.916774190948,
    "pi-pi_star.centre": 290.47147518929336,
    "pi-pi_star.fwhm": 2.9817421435298552,
    "pi-pi_star.fraction": 0.5
  },
  "parameter_uncertainties": {
    "aromatic_C-C_C=C.area": 55557.746175492386,
    "aromatic_C-C_C=C.centre": 0.10265827387174552,
    "aromatic_C-C_C=C.fwhm": 0.08334440126953012,
    "aromatic_C-C_C=C.fraction": null,
    "C-N_C-Cl.area": 117471.36843079086,
    "C-N_C-Cl.centre": 0.21894520347195748,
    "C-N_C-Cl.fwhm": 0.9998696361412299,
    "C-N_C-Cl.fraction": null,
    "methoxy_C.area": 64695.253497276986,
    "methoxy_C.centre": 0.40044597367925,
    "methoxy_C.fwhm": 0.4606721798879475,
    "methoxy_C.fraction": null,
    "imide_N-C=O.area": 11575.686172634583,
    "imide_N-C=O.centre": 0.11666904420090783,
    "imide_N-C=O.fwhm": 0.2351146235883368,
    "imide_N-C=O.fraction": null,
    "acid_O-C=O.area": 11100.453384496263,
    "acid_O-C=O.centre": 0.333880431765218,
    "acid_O-C=O.fwhm": 0.5620988561759589,
    "acid_O-C=O.fraction": null,
    "pi-pi_star.area": 4412.479351676121,
    "pi-pi_star.centre": null,
    "pi-pi_star.fwhm": 0.6633984049717495,
    "pi-pi_star.fraction": null
  },
  "correlation_matrix": {
    "aromatic_C-C_C=C.area": {
      "aromatic_C-C_C=C.area": 1.0,
      "aromatic_C-C_C=C.centre": 0.995467315970408,
      "aromatic_C-C_C=C.fwhm": 0.949716619664188,
      "C-N_C-Cl.area": -0.956194027631517,
      "C-N_C-Cl.centre": -0.40746503488268254,
      "C-N_C-Cl.fwhm": -0.9685428694707058,
      "methoxy_C.area": 0.849062975916614,
      "methoxy_C.centre": -0.6586953575892464,
      "methoxy_C.fwhm": 0.506259293790833,
      "imide_N-C=O.area": -0.06897730035580696,
      "imide_N-C=O.centre": -0.14852026451020942,
      "imide_N-C=O.fwhm": -0.09644757254944869,
      "acid_O-C=O.area": 0.24357851832009222,
      "acid_O-C=O.centre": -0.09297394467013179,
      "acid_O-C=O.fwhm": 0.22055319678984972,
      "pi-pi_star.area": -0.2192204546220668,
      "pi-pi_star.fwhm": -0.20168862785444466
    },
    "aromatic_C-C_C=C.centre": {
      "aromatic_C-C_C=C.area": 0.9954673159704058,
      "aromatic_C-C_C=C.centre": 1.0000000000000002,
      "aromatic_C-C_C=C.fwhm": 0.9576388604906425,
      "C-N_C-Cl.area": -0.9393239965848914,
      "C-N_C-Cl.centre": -0.3626888729900619,
      "C-N_C-Cl.fwhm": -0.9495960007079651,
      "methoxy_C.area": 0.8228043262785688,
      "methoxy_C.centre": -0.6310917122139074,
      "methoxy_C.fwhm": 0.48642638496897556,
      "imide_N-C=O.area": -0.06776211445692475,
      "imide_N-C=O.centre": -0.14622425075254883,
      "imide_N-C=O.fwhm": -0.09361938388877072,
      "acid_O-C=O.area": 0.2413357042847098,
      "acid_O-C=O.centre": -0.09086471630087145,
      "acid_O-C=O.fwhm": 0.21952243315233047,
      "pi-pi_star.area": -0.22379060576693807,
      "pi-pi_star.fwhm": -0.2031741623452376
    },
    "aromatic_C-C_C=C.fwhm": {
      "aromatic_C-C_C=C.area": 0.949716619664213,
      "aromatic_C-C_C=C.centre": 0.9576388604906615,
      "aromatic_C-C_C=C.fwhm": 1.0000000000000002,
      "C-N_C-Cl.area": -0.8657445857805552,
      "C-N_C-Cl.centre": -0.2755625702019748,
      "C-N_C-Cl.fwhm": -0.8640272036047784,
      "methoxy_C.area": 0.7370223166696747,
      "methoxy_C.centre": -0.5589015346114659,
      "methoxy_C.fwhm": 0.42944242453739057,
      "imide_N-C=O.area": -0.06695955176462906,
      "imide_N-C=O.centre": -0.13674505180964525,
      "imide_N-C=O.fwhm": -0.08930893196071328,
      "acid_O-C=O.area": 0.22801048436927046,
      "acid_O-C=O.centre": -0.08506356349454464,
      "acid_O-C=O.fwhm": 0.20681198346429988,
      "pi-pi_star.area": -0.23392967420823388,
      "pi-pi_star.fwhm": -0.20660366628723348
    },
    "C-N_C-Cl.area": {
      "aromatic_C-C_C=C.area": -0.9561940276315152,
      "aromatic_C-C_C=C.centre": -0.9393239965849012,
      "aromatic_C-C_C=C.fwhm": -0.8657445857805456,
      "C-N_C-Cl.area": 1.0000000000000002,
      "C-N_C-Cl.centre": 0.6528511358633269,
      "C-N_C-Cl.fwhm": 0.9893136157814831,
      "methoxy_C.area": -0.9658361424371612,
      "methoxy_C.centre": 0.8404736163953073,
      "methoxy_C.fwhm": -0.6952058280440147,
      "imide_N-C=O.area": 0.1362720165413267,
      "imide_N-C=O.centre": 0.18413877913657856,
      "imide_N-C=O.fwhm": 0.17820516137174117,
      "acid_O-C=O.area": -0.2880987811663259,
      "acid_O-C=O.centre": 0.14224737877647714,
      "acid_O-C=O.fwhm": -0.2445639717190222,
      "pi-pi_star.area": 0.19028441238515223,
      "pi-pi_star.fwhm": 0.18003904620060865
    },
    "C-N_C-Cl.centre": {
      "aromatic_C-C_C=C.area": -0.4074650348826631,
      "aromatic_C-C_C=C.centre": -0.3626888729900694,
      "aromatic_C-C_C=C.fwhm": -0.2755625702019775,
      "C-N_C-Cl.area": 0.6528511358633228,
      "C-N_C-Cl.centre": 1.0,
      "C-N_C-Cl.fwhm": 0.5896808377398076,
      "methoxy_C.area": -0.819941910644354,
      "methoxy_C.centre": 0.9154024885998494,
      "methoxy_C.fwhm": -0.8272782867164132,
      "imide_N-C=O.area": 0.22094320892633543,
      "imide_N-C=O.centre": 0.17695809534187495,
      "imide_N-C=O.fwhm": 0.2768533830499181,
      "acid_O-C=O.area": -0.2513055539826539,
      "acid_O-C=O.centre": 0.18511976323042098,
      "acid_O-C=O.fwhm": -0.18154124783579806,
      "pi-pi_star.area": 0.032332492472739456,
      "pi-pi_star.fwhm": 0.046810936366294194
    },
    "C-N_C-Cl.fwhm": {
      "aromatic_C-C_C=C.area": -0.9685428694706921,
      "aromatic_C-C_C=C.centre": -0.9495960007079608,
      "aromatic_C-C_C=C.fwhm": -0.8640272036047535,
      "C-N_C-Cl.area": 0.989313615781477,
      "C-N_C-Cl.centre": 0.5896808377398274,
      "C-N_C-Cl.fwhm": 1.0,
      "methoxy_C.area": -0.9319482087319085,
      "methoxy_C.centre": 0.7694486477095857,
      "methoxy_C.fwhm": -0.6013765720665777,
      "imide_N-C=O.area": 0.08671976368504206,
      "imide_N-C=O.centre": 0.1588986142005256,
      "imide_N-C=O.fwhm": 0.12074440027238188,
      "acid_O-C=O.area": -0.2542445011680203,
      "acid_O-C=O.centre": 0.1079913421099014,
      "acid_O-C=O.fwhm": -0.2249497133217747,
      "pi-pi_star.area": 0.18870447233907758,
      "pi-pi_star.fwhm": 0.1812195501094938
    },
    "methoxy_C.area": {
      "aromatic_C-C_C=C.area": 0.8490629759166092,
      "aromatic_C-C_C=C.centre": 0.822804326278582,
      "aromatic_C-C_C=C.fwhm": 0.7370223166696761,
      "C-N_C-Cl.area": -0.9658361424371548,
      "C-N_C-Cl.centre": -0.8199419106443347,
      "C-N_C-Cl.fwhm": -0.9319482087319026,
      "methoxy_C.area": 1.0000000000000002,
      "methoxy_C.centre": -0.9435175939161482,
      "methoxy_C.fwhm": 0.8270873316592927,
      "imide_N-C=O.area": -0.20641450357804797,
      "imide_N-C=O.centre": -0.21493968609546962,
      "imide_N-C=O.fwhm": -0.2613981583831954,
      "acid_O-C=O.area": 0.3222842660774739,
      "acid_O-C=O.centre": -0.19054247559610776,
      "acid_O-C=O.fwhm": 0.25729714722432856,
      "pi-pi_star.area": -0.15610836083393478,
      "pi-pi_star.fwhm": -0.15163878853312301
    },
    "methoxy_C.centre": {
      "aromatic_C-C_C=C.area": -0.6586953575892429,
      "aromatic_C-C_C=C.centre": -0.6310917122139268,
      "aromatic_C-C_C=C.fwhm": -0.5589015346114778,
      "C-N_C-Cl.area": 0.840473616395303,
      "C-N_C-Cl.centre": 0.9154024885998214,
      "C-N_C-Cl.fwhm": 0.769448647709576,
      "methoxy_C.area": -0.9435175939161521,
      "methoxy_C.centre": 1.0,
      "methoxy_C.fwhm": -0.9171757868713236,
      "imide_N-C=O.area": 0.24093810212437308,
      "imide_N-C=O.centre": 0.20771756507770797,
      "imide_N-C=O.fwhm": 0.2995767621478416,
      "acid_O-C=O.area": -0.308961153755119,
      "acid_O-C=O.centre": 0.20458657106071176,
      "acid_O-C=O.fwhm": -0.23484925632816955,
      "pi-pi_star.area": 0.11130159287604029,
      "pi-pi_star.fwhm": 0.10952312355952035
    },
    "methoxy_C.fwhm": {
      "aromatic_C-C_C=C.area": 0.5062592937908721,
      "aromatic_C-C_C=C.centre": 0.4864263849690355,
      "aromatic_C-C_C=C.fwhm": 0.4294424245374525,
      "C-N_C-Cl.area": -0.6952058280440296,
      "C-N_C-Cl.centre": -0.8272782867163399,
      "C-N_C-Cl.fwhm": -0.6013765720665919,
      "methoxy_C.area": 0.8270873316592928,
      "methoxy_C.centre": -0.9171757868712991,
      "methoxy_C.fwhm": 0.9999999999999999,
      "imide_N-C=O.area": -0.4121499645392672,
      "imide_N-C=O.centre": -0.29374165859913104,
      "imide_N-C=O.fwhm": -0.49584276866336224,
      "acid_O-C=O.area": 0.4095888271700081,
      "acid_O-C=O.centre": -0.3232294480991336,
      "acid_O-C=O.fwhm": 0.28575314282198355,
      "pi-pi_star.area": -0.09642482328024281,
      "pi-pi_star.fwhm": -0.08637318668807273
    },
    "imide_N-C=O.area": {
      "aromatic_C-C_C=C.area": -0.06897730035632418,
      "aromatic_C-C_C=C.centre": -0.06776211445745028,
      "aromatic_C-C_C=C.fwhm": -0.06695955176515014,
      "C-N_C-Cl.area": 0.13627201654175994,
      "C-N_C-Cl.centre": 0.22094320892635397,
      "C-N_C-Cl.fwhm": 0.08671976368549568,
      "methoxy_C.area": -0.20641450357837815,
      "methoxy_C.centre": 0.2409381021245635,
      "methoxy_C.fwhm": -0.4121499645393942,
      "imide_N-C=O.area": 1.0,
      "imide_N-C=O.centre": 0.9213146382050372,
      "imide_N-C=O.fwhm": 0.9303250873119912,
      "acid_O-C=O.area": -0.9423488123421434,
      "acid_O-C=O.centre": 0.9416099847551652,
      "acid_O-C=O.fwhm": -0.8027883909720099,
      "pi-pi_star.area": 0.05228837001389613,
      "pi-pi_star.fwhm": -0.09604084567148496
    },
    "imide_N-C=O.centre": {
      "aromatic_C-C_C=C.area": -0.14852026451089384,
      "aromatic_C-C_C=C.centre": -0.14622425075323783,
      "aromatic_C-C_C=C.fwhm": -0.13674505181031582,
      "C-N_C-Cl.area": 0.18413877913718968,
      "C-N_C-Cl.centre": 0.17695809534201817,
      "C-N_C-Cl.fwhm": 0.15889861420115514,
      "methoxy_C.area": -0.21493968609597375,
      "methoxy_C.centre": 0.2077175650780531,
      "methoxy_C.fwhm": -0.2937416585993815,
      "imide_N-C=O.area": 0.921314638205012,
      "imide_N-C=O.centre": 1.0000000000000002,
      "imide_N-C=O.fwhm": 0.8171264430323638,
      "acid_O-C=O.area": -0.9419002805743113,
      "acid_O-C=O.centre": 0.9380563365530278,
      "acid_O-C=O.fwhm": -0.8155982526983169,
      "pi-pi_star.area": 0.11592111179072805,
      "pi-pi_star.fwhm": -0.028558132138251553
    },
    "imide_N-C=O.fwhm": {
      "aromatic_C-C_C=C.area": -0.09644757254986237,
      "aromatic_C-C_C=C.centre": -0.093619383889197,
      "aromatic_C-C_C=C.fwhm": -0.08930893196115612,
      "C-N_C-Cl.area": 0.17820516137205134,
      "C-N_C-Cl.centre": 0.27685338304982227,
      "C-N_C-Cl.fwhm": 0.12074440027271306,
      "methoxy_C.area": -0.2613981583833973,
      "methoxy_C.centre": 0.29957676214791173,
      "methoxy_C.fwhm": -0.4958427686633956,
      "imide_N-C=O.area": 0.9303250873119652,
      "imide_N-C=O.centre": 0.8171264430323488,
      "imide_N-C=O.fwhm": 1.0,
      "acid_O-C=O.area": -0.8407103345364018,
      "acid_O-C=O.centre": 0.8219886892657533,
      "acid_O-C=O.fwhm": -0.614878833691446,
      "pi-pi_star.area": 0.03242039162546037,
      "pi-pi_star.fwhm": -0.045710411403444395
    },
    "acid_O-C=O.area": {
      "aromatic_C-C_C=C.area": 0.24357851832070146,
      "aromatic_C-C_C=C.centre": 0.24133570428532458,
      "aromatic_C-C_C=C.fwhm": 0.22801048436986535,
      "C-N_C-Cl.area": -0.28809878116686566,
      "C-N_C-Cl.centre": -0.25130555398276644,
      "C-N_C-Cl.fwhm": -0.2542445011685793,
      "methoxy_C.area": 0.3222842660779136,
      "methoxy_C.centre": -0.3089611537554125,
      "methoxy_C.fwhm": 0.4095888271702124,
      "imide_N-C=O.area": -0.9423488123420679,
      "imide_N-C=O.centre": -0.9419002805742389,
      "imide_N-C=O.fwhm": -0.8407103345363738,
      "acid_O-C=O.area": 1.0,
      "acid_O-C=O.centre": -0.9251256073533214,
      "acid_O-C=O.fwhm": 0.902318477883209,
      "pi-pi_star.area": -0.25958449323911875,
      "pi-pi_star.fwhm": -0.06524090699341398
    },
    "acid_O-C=O.centre": {
      "aromatic_C-C_C=C.area": -0.09297394467061784,
      "aromatic_C-C_C=C.centre": -0.09086471630136246,
      "aromatic_C-C_C=C.fwhm": -0.08506356349502084,
      "C-N_C-Cl.area": 0.1422473787769041,
      "C-N_C-Cl.centre": 0.18511976323049906,
      "C-N_C-Cl.fwhm": 0.10799134211034477,
      "methoxy_C.area": -0.19054247559645235,
      "methoxy_C.centre": 0.20458657106093633,
      "methoxy_C.fwhm": -0.32322944809929005,
      "imide_N-C=O.area": 0.9416099847551536,
      "imide_N-C=O.centre": 0.9380563365530372,
      "imide_N-C=O.fwhm": 0.8219886892657697,
      "acid_O-C=O.area": -0.9251256073533812,
      "acid_O-C=O.centre": 1.0000000000000002,
      "acid_O-C=O.fwhm": -0.8173270013289033,
      "pi-pi_star.area": 0.06561301984192461,
      "pi-pi_star.fwhm": -0.0444608656442876
    },
    "acid_O-C=O.fwhm": {
      "aromatic_C-C_C=C.area": 0.22055319679035768,
      "aromatic_C-C_C=C.centre": 0.21952243315284123,
      "aromatic_C-C_C=C.fwhm": 0.20681198346479104,
      "C-N_C-Cl.area": -0.24456397171948135,
      "C-N_C-Cl.centre": -0.1815412478359209,
      "C-N_C-Cl.fwhm": -0.22494971332224792,
      "methoxy_C.area": 0.2572971472247116,
      "methoxy_C.centre": -0.23484925632843673,
      "methoxy_C.fwhm": 0.28575314282217384,
      "imide_N-C=O.area": -0.802788390971947,
      "imide_N-C=O.centre": -0.8155982526982557,
      "imide_N-C=O.fwhm": -0.6148788336914236,
      "acid_O-C=O.area": 0.9023184778832097,
      "acid_O-C=O.centre": -0.8173270013288536,
      "acid_O-C=O.fwhm": 1.0,
      "pi-pi_star.area": -0.26354346745719626,
      "pi-pi_star.fwhm": 0.0012604707557230897
    },
    "pi-pi_star.area": {
      "aromatic_C-C_C=C.area": -0.2192204546224764,
      "aromatic_C-C_C=C.centre": -0.2237906057673459,
      "aromatic_C-C_C=C.fwhm": -0.23392967420862168,
      "C-N_C-Cl.area": 0.190284412385545,
      "C-N_C-Cl.centre": 0.0323324924729101,
      "C-N_C-Cl.fwhm": 0.18870447233947532,
      "methoxy_C.area": -0.15610836083428398,
      "methoxy_C.centre": 0.11130159287631343,
      "methoxy_C.fwhm": -0.096424823280448,
      "imide_N-C=O.area": 0.05228837001381561,
      "imide_N-C=O.centre": 0.1159211117906423,
      "imide_N-C=O.fwhm": 0.03242039162541613,
      "acid_O-C=O.area": -0.25958449323908717,
      "acid_O-C=O.centre": 0.0656130198418546,
      "acid_O-C=O.fwhm": -0.26354346745717083,
      "pi-pi_star.area": 0.9999999999999998,
      "pi-pi_star.fwhm": 0.7520499403885103
    },
    "pi-pi_star.fwhm": {
      "aromatic_C-C_C=C.area": -0.20168862785494496,
      "aromatic_C-C_C=C.centre": -0.20317416234572935,
      "aromatic_C-C_C=C.fwhm": -0.20660366628768304,
      "C-N_C-Cl.area": 0.1800390462011316,
      "C-N_C-Cl.centre": 0.046810936366634935,
      "C-N_C-Cl.fwhm": 0.1812195501100132,
      "methoxy_C.area": -0.1516387885336262,
      "methoxy_C.centre": 0.1095231235599574,
      "methoxy_C.fwhm": -0.08637318668842318,
      "imide_N-C=O.area": -0.096040845671521,
      "imide_N-C=O.centre": -0.028558132138293304,
      "imide_N-C=O.fwhm": -0.045710411403439205,
      "acid_O-C=O.area": -0.06524090699344003,
      "acid_O-C=O.centre": -0.04446086564431634,
      "acid_O-C=O.fwhm": 0.0012604707557006272,
      "pi-pi_star.area": 0.7520499403885313,
      "pi-pi_star.fwhm": 1.0000000000000002
    }
  },
  "fit_statistics": {
    "rss": 1720913227.6061425,
    "rms_residual": 2729.4396516772085,
    "residual_mean": -1265.8585216406614,
    "max_abs_residual": 7552.662444069965,
    "reduced_chi_square": 8041650.596290385,
    "aic": 3689.275444427649,
    "aicc": 3692.1486838642686,
    "bic": 3747.796545506519,
    "durbin_watson": 0.09856924054076234,
    "residual_runs": 45.0,
    "n_parameters": 17.0,
    "n_points": 231.0
  },
  "warnings": [
    "Parameter correlation exceeds 0.95.",
    "C-N_C-Cl.centre is at or near a bound.",
    "methoxy_C.fwhm is at or near a bound.",
    "acid_O-C=O.centre is at or near a bound.",
    "acid_O-C=O.fwhm is at or near a bound.",
    "Structural component FWHMs diverge by more than 50%.",
    "Multiple initialisations produced materially different solutions."
  ],
  "configuration": {
    "name": "C1s_6_methoxy_sensitivity",
    "region": "C 1s",
    "peaks": [
      {
        "label": "aromatic_C-C_C=C",
        "centre": 284.65,
        "centre_bounds": [
          284.35,
          284.95
        ],
        "area": 1000,
        "area_bounds": [
          0.0,
          null
        ],
        "fwhm": 1.4,
        "fwhm_bounds": [
          1.1,
          2.0
        ],
        "line_shape": "pseudo_voigt",
        "fraction": 0.5,
        "fraction_bounds": [
          0.0,
          1.0
        ],
        "fixed": [],
        "width_group": null,
        "fraction_group": null,
        "centre_offset_from": null,
        "area_ratio_to": null
      },
      {
        "label": "C-N_C-Cl",
        "centre": 285.85,
        "centre_bounds": [
          285.3,
          286.4
        ],
        "area": 500,
        "area_bounds": [
          0.0,
          null
        ],
        "fwhm": 1.4,
        "fwhm_bounds": [
          1.1,
          2.0
        ],
        "line_shape": "pseudo_voigt",
        "fraction": 0.5,
        "fraction_bounds": [
          0.0,
          1.0
        ],
        "fixed": [],
        "width_group": null,
        "fraction_group": null,
        "centre_offset_from": null,
        "area_ratio_to": null
      },
      {
        "label": "methoxy_C",
        "centre": 286.35,
        "centre_bounds": [
          285.9,
          286.9
        ],
        "area": 150,
        "area_bounds": [
          0.0,
          60000.0
        ],
        "fwhm": 1.4,
        "fwhm_bounds": [
          1.0,
          2.2
        ],
        "line_shape": "pseudo_voigt",
        "fraction": 0.5,
        "fraction_bounds": [
          0.0,
          1.0
        ],
        "fixed": [],
        "width_group": null,
        "fraction_group": null,
        "centre_offset_from": null,
        "area_ratio_to": null
      },
      {
        "label": "imide_N-C=O",
        "centre": 287.9,
        "centre_bounds": [
          287.4,
          288.4
        ],
        "area": 400,
        "area_bounds": [
          0.0,
          null
        ],
        "fwhm": 1.5,
        "fwhm_bounds": [
          1.1,
          2.0
        ],
        "line_shape": "pseudo_voigt",
        "fraction": 0.5,
        "fraction_bounds": [
          0.0,
          1.0
        ],
        "fixed": [],
        "width_group": null,
        "fraction_group": null,
        "centre_offset_from": null,
        "area_ratio_to": null
      },
      {
        "label": "acid_O-C=O",
        "centre": 289.15,
        "centre_bounds": [
          288.7,
          289.7
        ],
        "area": 250,
        "area_bounds": [
          0.0,
          null
        ],
        "fwhm": 1.5,
        "fwhm_bounds": [
          1.1,
          2.0
        ],
        "line_shape": "pseudo_voigt",
        "fraction": 0.5,
        "fraction_bounds": [
          0.0,
          1.0
        ],
        "fixed": [],
        "width_group": null,
        "fraction_group": null,
        "centre_offset_from": null,
        "area_ratio_to": null
      },
      {
        "label": "pi-pi_star",
        "centre": 290.7,
        "centre_bounds": [
          290.1,
          291.8
        ],
        "area": 100,
        "area_bounds": [
          0.0,
          null
        ],
        "fwhm": 2.2,
        "fwhm_bounds": [
          1.5,
          3.5
        ],
        "line_shape": "pseudo_voigt",
        "fraction": 0.5,
        "fraction_bounds": [
          0.0,
          1.0
        ],
        "fixed": [],
        "width_group": null,
        "fraction_group": null,
        "centre_offset_from": [
          "aromatic_C-C_C=C",
          6.05
        ],
        "area_ratio_to": null
      }
    ],
    "background": "linear",
    "robust_loss": "linear",
    "multistart": 12,
    "random_seed": 42,
    "release_fraction": false,
    "max_background_iterations": 3,
    "width_penalty": 0.0,
    "metadata": {
      "candidate_family": "C1s_separated_methoxy_6_satellite",
      "sensitivity_only": true,
      "publication_eligible_without_review": false,
      "chemistry_rationale": "Sensitivity hypothesis for an analogous dimethoxy substituent structure: a separate methoxy-carbon envelope is tested in addition to the common PDI C 1s assignments and pi-pi* satellite.",
      "position_basis": "Broad uncalibrated methoxy-carbon bounds are literature-informed but intentionally overlap the C-N/C-Cl envelope. Acceptance requires a stable, resolved component with defensible area and low parameter correlation after the sample-wide C 1s calibration.",
      "structure_assumption": "Two methoxy-carbon atoms are assumed only for this sensitivity test; confirm the exact PDI-OMe-COOH structure before scientific acceptance."
    }
  },
  "metadata": {
    "data_origin": "experimental",
    "vgd_spectrum_index": 0,
    "title": "C1s Scan",
    "technique": "XPS",
    "source_energy_eV": 1486.6800537109375,
    "pass_energy_eV": 50.0,
    "dwell_time_s": 0.05000000074505806,
    "periods": 2,
    "txf_applied": true,
    "original_order": "descending",
    "input_rows": 231,
    "clean_rows": 231,
    "source_file": "data/raw/PDI-OMe-COOH/C1s Scan.VGD",
    "sample_name": "PDI-OMe-COOH",
    "region": "C1s",
    "configuration_file": "configs/fits/pdi_ome_cooh_c1s_6_methoxy.json",
    "configuration_file_sha256": "a79b3a01145b8df9d0725aeab1d9ffb01812b4eb2e421aa0d8a9f945d8f6e0d5",
    "artifact_id": "pdi-ome-cooh-c1s-1da108a7b12a0b25",
    "artifact_state": "candidate",
    "review_status": "candidate",
    "calibration_status": "uncalibrated",
    "publication_eligible": false,
    "source_sha256": "101b3c171da663937f81f78d19087efe9f2ac7df27ab2182722750d503578a19",
    "configuration_sha256": "0ba7a0d629e2c0541bdcabeaa9839db98ea24bf87c91c731f6a9561dea90f650",
    "artifact_created_at": "2026-07-22T08:20:57.308753+00:00",
    "historical_result_recovered": false,
    "review_generation": "new_review",
    "replaces_unrecoverable_historical_plot": true
  },
  "convergence": {
    "success": true,
    "message": "`ftol` termination condition is satisfied.",
    "evaluations": 314,
    "backend": "lmfit",
    "multistart_rss": [
      1860369761.7803764,
      1899039245.3081522,
      1861066629.5404935,
      1720913238.623351,
      1881156845.1732075,
      1856723888.2454183,
      1720913325.5113852,
      1865042928.3500562,
      1720913229.2548478,
      1720913269.4222667,
      1720913227.6061425,
      1720913244.0219376
    ],
    "background_iterations": 0,
    "stoichiometric_area_ratio": {}
  },
  "software_versions": {
    "xps_fitting": "0.3.0",
    "python": "3.13.14",
    "numpy": "2.5.1",
    "scipy": "1.18.0",
    "lmfit": "1.3.4"
  }
}
