Repository: angzeli/xps-fitting-workbench

# XPS fitting workbench

This project is a reproducible, chemistry-constrained X-ray photoelectron
spectroscopy fitting engine. It optimises user-proposed chemical components and
supports comparison of alternative hypotheses; it does not discover chemical
assignments or endorse a model merely because it has more peaks.

> Peak fitting requires chemical judgement. Fit statistics alone cannot establish
> a chemically correct assignment.

## Status

Phase 1 is under active development. It establishes numerical models, diagnostics,
exports, and a stable result interface. Colourful publication figures are deferred
to Phase 2; Phase 1 plotting is diagnostic only.

File: artifacts/reviewed/PDI-Me-COOH/calibrated/O1s.review-v1.bundle/manifest.json
{
  "format": "xps-fitting-workbench-fit-bundle",
  "format_version": 1,
  "package_version": "0.3.0",
  "files": {
    "curves": "curves.csv",
    "metadata": "metadata.json"
  },
  "integrity": {
    "curves.csv": "6616d898d74762967ede72ef1c4b8cdafe6681fa929e6fe8d97674b5cbbcacf6",
    "metadata.json": "58c190cafe1a8f3a632ae56e7b916c6b1d8005c92ecd9a0d87d3a941eaec02af"
  },
  "artifact": {
    "artifact_id": "pdi-me-cooh-o1s-review-v1-calibrated",
    "state": "reviewed",
    "sample": "PDI-Me-COOH",
    "region": "O1s",
    "model": "O1s_3_linear",
    "created_at": "2026-07-22T09:06:55.133625+00:00",
    "data_origin": "experimental",
    "review_status": "reviewed",
    "calibration_status": "calibrated",
    "lineage": {
      "parent_artifact_id": "pdi-me-cooh-o1s-review-v1",
      "candidate_bundle_sha256": "8e2d14609b42538e4b3a87138fdba18e2a3a74ffb1a1ced6904c63e53aeef269",
      "review_record_sha256": "109b8650616715040b66c3407a6eca4de766d18dddba81c40b936d147995c3ad",
      "review_version": 1,
      "review_candidate_artifact_id": "pdi-me-cooh-o1s-0e057567d54aa657",
      "reviewed_configuration_sha256": "1811778726939aa1d12e90b3f5da7f21a5de7082354659699605be5cc2effbe2",
      "source_reviewed_bundle_sha256": "8ed5f40a72b30840f2991e977c21e44ee15b0b6a6d04bef74c3328f644859f60",
      "energy_offset_eV": 0.35605400952317723,
      "calibration_record_sha256": "031aa1150a630ef05639acffef5af7c827df42e960253e4997d403e65993335a"
    },
    "review_record": "artifacts/reviewed/PDI-Me-COOH/review_records/O1s.review-v1.json",
    "calibration_record": "artifacts/reviewed/PDI-Me-COOH/calibration.json",
    "schema_version": 1,
    "source": {
      "path": "data/raw/PDI-Me-COOH/O1s Scan.VGD",
      "sha256": "b98fae85e251d142b0bb0b0394f8cb1d0ccdd5116c5a2d54c7ed70cd363ccd23",
      "point_count": 201
    },
    "configuration": {
      "sha256": "71d11c2fe9a52ca106e5827c5272595fa6611b8e4c160e146fe7081e175cee7b"
    }
  }
}

File: artifacts/reviewed/PDI-Me-COOH/calibrated/O1s.review-v1.bundle/metadata.json
{
  "fitted_parameters": {
    "imide_carbonyl_O.area": 98925.25930598384,
    "imide_carbonyl_O.centre": 531.4127338269336,
    "imide_carbonyl_O.fwhm": 1.258822247381077,
    "imide_carbonyl_O.fraction": 0.5,
    "acid_carbonyl_O.area": 34422.411811169004,
    "acid_carbonyl_O.centre": 532.6010459189954,
    "acid_carbonyl_O.fwhm": 1.258822247381077,
    "acid_carbonyl_O.fraction": 0.5,
    "acid_hydroxyl_OH.area": 34752.91302263189,
    "acid_hydroxyl_OH.centre": 533.4436091667258,
    "acid_hydroxyl_OH.fwhm": 1.258822247381077,
    "acid_hydroxyl_OH.fraction": 0.5
  },
  "parameter_uncertainties": {
    "imide_carbonyl_O.area": 1744.0988820089426,
    "imide_carbonyl_O.centre": 0.00979673851657733,
    "imide_carbonyl_O.fwhm": 0.02006117275180012,
    "imide_carbonyl_O.fraction": null,
    "acid_carbonyl_O.area": 1986.1820144897624,
    "acid_carbonyl_O.centre": 0.05312543033900369,
    "acid_carbonyl_O.fwhm": null,
    "acid_carbonyl_O.fraction": null,
    "acid_hydroxyl_OH.area": 2288.2323189512845,
    "acid_hydroxyl_OH.centre": 0.034031922131609334,
    "acid_hydroxyl_OH.fwhm": null,
    "acid_hydroxyl_OH.fraction": null
  },
  "correlation_matrix": {
    "imide_carbonyl_O.area": {
      "imide_carbonyl_O.area": 1.0,
      "imide_carbonyl_O.centre": 0.7603956507886328,
      "imide_carbonyl_O.fwhm": 0.8005199143421177,
      "acid_carbonyl_O.area": -0.08142291819635623,
      "acid_carbonyl_O.centre": 0.7565378619696204,
      "acid_hydroxyl_OH.area": -0.4549627943731324,
      "acid_hydroxyl_OH.centre": 0.2559967000258739
    },
    "imide_carbonyl_O.centre": {
      "imide_carbonyl_O.area": 0.7603956507886328,
      "imide_carbonyl_O.centre": 1.0000000000000002,
      "imide_carbonyl_O.fwhm": 0.5875655872628526,
      "acid_carbonyl_O.area": -0.06837238175326635,
      "acid_carbonyl_O.centre": 0.7205442459002815,
      "acid_hydroxyl_OH.area": -0.4480721048406185,
      "acid_hydroxyl_OH.centre": 0.27558361501838813
    },
    "imide_carbonyl_O.fwhm": {
      "imide_carbonyl_O.area": 0.8005199143421183,
      "imide_carbonyl_O.centre": 0.5875655872628531,
      "imide_carbonyl_O.fwhm": 1.0,
      "acid_carbonyl_O.area": -0.24646746593212712,
      "acid_carbonyl_O.centre": 0.4883852175891086,
      "acid_hydroxyl_OH.area": -0.18023681847935993,
      "acid_hydroxyl_OH.centre": 0.014595079285745218
    },
    "acid_carbonyl_O.area": {
      "imide_carbonyl_O.area": -0.08142291819635603,
      "imide_carbonyl_O.centre": -0.06837238175326632,
      "imide_carbonyl_O.fwhm": -0.24646746593212712,
      "acid_carbonyl_O.area": 0.9999999999999999,
      "acid_carbonyl_O.centre": 0.4474123966174308,
      "acid_hydroxyl_OH.area": -0.7683376126394995,
      "acid_hydroxyl_OH.centre": 0.8265081879688411
    },
    "acid_carbonyl_O.centre": {
      "imide_carbonyl_O.area": 0.7565378619696203,
      "imide_carbonyl_O.centre": 0.7205442459002817,
      "imide_carbonyl_O.fwhm": 0.48838521758910797,
      "acid_carbonyl_O.area": 0.44741239661743054,
      "acid_carbonyl_O.centre": 1.0000000000000002,
      "acid_hydroxyl_OH.area": -0.857636361326438,
      "acid_hydroxyl_OH.centre": 0.6819569990855718
    },
    "acid_hydroxyl_OH.area": {
      "imide_carbonyl_O.area": -0.45496279437313225,
      "imide_carbonyl_O.centre": -0.44807210484061843,
      "imide_carbonyl_O.fwhm": -0.18023681847935943,
      "acid_carbonyl_O.area": -0.7683376126394994,
      "acid_carbonyl_O.centre": -0.857636361326438,
      "acid_hydroxyl_OH.area": 1.0,
      "acid_hydroxyl_OH.centre": -0.8403765008740866
    },
    "acid_hydroxyl_OH.centre": {
      "imide_carbonyl_O.area": 0.25599670002587444,
      "imide_carbonyl_O.centre": 0.27558361501838874,
      "imide_carbonyl_O.fwhm": 0.014595079285745258,
      "acid_carbonyl_O.area": 0.826508187968841,
      "acid_carbonyl_O.centre": 0.6819569990855725,
      "acid_hydroxyl_OH.area": -0.8403765008740871,
      "acid_hydroxyl_OH.centre": 0.9999999999999998
    }
  },
  "fit_statistics": {
    "rss": 290563968.6161782,
    "rms_residual": 1202.3276939597533,
    "residual_mean": -196.59457033863941,
    "max_abs_residual": 2500.911107609336,
    "reduced_chi_square": 1497752.4155473104,
    "aic": 2864.9899101503675,
    "aicc": 2865.5702210311965,
    "bic": 2888.113044506781,
    "durbin_watson": 0.2688686848472667,
    "residual_runs": 31.0,
    "n_parameters": 7.0,
    "n_points": 201.0
  },
  "warnings": [
    "Multiple initialisations produced materially different solutions."
  ],
  "configuration": {
    "name": "O1s_3_linear",
    "region": "O 1s",
    "peaks": [
      {
        "label": "imide_carbonyl_O",
        "centre": 531.2560540095232,
        "centre_bounds": [
          530.1560540095231,
          531.8560540095232
        ],
        "area": 100000.0,
        "area_bounds": [
          0.0,
          400000.0
        ],
        "fwhm": 1.4,
        "fwhm_bounds": [
          0.8,
          2.5
        ],
        "line_shape": "pseudo_voigt",
        "fraction": 0.5,
        "fraction_bounds": [
          0.0,
          1.0
        ],
        "fixed": [],
        "width_group": "structural_O",
        "fraction_group": "structural_O",
        "centre_offset_from": null,
        "area_ratio_to": null
      },
      {
        "label": "acid_carbonyl_O",
        "centre": 531.9560540095232,
        "centre_bounds": [
          531.3560540095232,
          532.7560540095232
        ],
        "area": 50000.0,
        "area_bounds": [
          0.0,
          400000.0
        ],
        "fwhm": 1.4,
        "fwhm_bounds": [
          0.8,
          2.5
        ],
        "line_shape": "pseudo_voigt",
        "fraction": 0.5,
        "fraction_bounds": [
          0.0,
          1.0
        ],
        "fixed": [],
        "width_group": "structural_O",
        "fraction_group": "structural_O",
        "centre_offset_from": null,
        "area_ratio_to": null
      },
      {
        "label": "acid_hydroxyl_OH",
        "centre": 533.1560540095231,
        "centre_bounds": [
          532.1560540095231,
          534.5560540095232
        ],
        "area": 50000.0,
        "area_bounds": [
          0.0,
          400000.0
        ],
        "fwhm": 1.4,
        "fwhm_bounds": [
          0.8,
          2.5
        ],
        "line_shape": "pseudo_voigt",
        "fraction": 0.5,
        "fraction_bounds": [
          0.0,
          1.0
        ],
        "fixed": [],
        "width_group": "structural_O",
        "fraction_group": "structural_O",
        "centre_offset_from": null,
        "area_ratio_to": null
      }
    ],
    "background": "linear",
    "robust_loss": "linear",
    "multistart": 12,
    "random_seed": 42,
    "release_fraction": false,
    "max_background_iterations": 3,
    "width_penalty": 0.0,
    "metadata": {
      "candidate_family": "O1s_3",
      "background_identity": "linear",
      "sensitivity_only": false,
      "publication_eligible_without_review": false,
      "chemistry_rationale": "Chemical-resolution hypothesis separating imide carbonyl, carboxylic-acid carbonyl, and carboxylic-acid hydroxyl oxygen; acceptance requires the line shape to support both carbonyl environments.",
      "position_basis": "Absolute uncalibrated guesses spanning the asymmetric 531.100054 eV envelope; sample-wide C 1s calibration is applied only after review.",
      "nominal_structural_ratio": {
        "imide_carbonyl_O": 2.0,
        "acid_carbonyl_O": 1.0,
        "acid_hydroxyl_OH": 1.0
      },
      "stoichiometry_treatment": "benchmark_only_not_constrained"
    }
  },
  "metadata": {
    "data_origin": "experimental",
    "vgd_spectrum_index": 0,
    "title": "O1s Scan",
    "technique": "XPS",
    "source_energy_eV": 1486.6800537109375,
    "pass_energy_eV": 50.0,
    "dwell_time_s": 0.05000000074505806,
    "periods": 3,
    "txf_applied": true,
    "original_order": "descending",
    "input_rows": 201,
    "clean_rows": 201,
    "source_file": "data/raw/PDI-Me-COOH/O1s Scan.VGD",
    "sample_name": "PDI-Me-COOH",
    "region": "O1s",
    "configuration_file": "configs/fits/pdi_me_cooh_o1s_3.json",
    "configuration_file_sha256": "bd1bda5cb53f0a4026a883695e8ff4e691426885b95631daf69006aac51de063",
    "artifact_id": "pdi-me-cooh-o1s-review-v1-calibrated",
    "artifact_state": "reviewed",
    "review_status": "reviewed",
    "calibration_status": "calibrated",
    "publication_eligible": true,
    "source_sha256": "b98fae85e251d142b0bb0b0394f8cb1d0ccdd5116c5a2d54c7ed70cd363ccd23",
    "configuration_sha256": "71d11c2fe9a52ca106e5827c5272595fa6611b8e4c160e146fe7081e175cee7b",
    "artifact_created_at": "2026-07-22T08:19:59.154478+00:00",
    "historical_result_recovered": false,
    "review_generation": "new_review",
    "replaces_unrecoverable_historical_plot": true,
    "review_version": 1,
    "review_record": "artifacts/reviewed/PDI-Me-COOH/review_records/O1s.review-v1.json",
    "reviewer": "Angze",
    "review_date": "2026-07-22T08:55:00.589942+00:00",
    "binding_energy_calibration": {
      "reference_core_level": "C1s",
      "reference_component": "aromatic_C-C_C=C",
      "observed_eV": 284.44394599047683,
      "target_eV": 284.8,
      "offset_eV": 0.35605400952317723,
      "method": "rigid sample-wide binding-energy shift"
    },
    "calibration_record": "artifacts/reviewed/PDI-Me-COOH/calibration.json"
  },
  "convergence": {
    "success": true,
    "message": "`ftol` termination condition is satisfied.",
    "evaluations": 114,
    "backend": "lmfit",
    "multistart_rss": [
      290563969.73904586,
      411989502.9871595,
      290563969.3525496,
      290563969.46678996,
      290563968.6161783,
      290563969.66620666,
      290563968.9072118,
      290563969.4070853,
      290563968.8014151,
      290563968.8071641,
      290563969.3723711,
      290563969.3651687
    ],
    "background_iterations": 0,
    "stoichiometric_area_ratio": {
      "imide_carbonyl_O": {
        "fitted_relative": 1.0,
        "nominal_relative": 1.0,
        "ratio_to_nominal": 1.0
      },
      "acid_carbonyl_O": {
        "fitted_relative": 0.3479638269604904,
        "nominal_relative": 0.5,
        "ratio_to_nominal": 0.6959276539209808
      },
      "acid_hydroxyl_OH": {
        "fitted_relative": 0.3513047452838947,
        "nominal_relative": 0.5,
        "ratio_to_nominal": 0.7026094905677894
      }
    }
  },
  "software_versions": {
    "xps_fitting": "0.3.0",
    "python": "3.13.14",
    "numpy": "2.5.1",
    "scipy": "1.18.0",
    "lmfit": "1.3.4"
  }
}
